Repository: vasilim21/ML-FeSiAl

# Machine learning assisted optimization of soft magnetic properties in ternary Fe-Si-Al alloys.

File: 1_Dataset_raw.csv
Si,Al,Initial permeability,Maximum permeability,Losses,Remanent induction,Coercivity,Saturation polarization,Resistivity
0,0,140,1980,8640,9000,2.9,21520,10.5
0.3,0,137,3860,4980,9300,1.63,21330,14.7
0.68,0,130,7230,2715,9400,0.9,21190,23.1
1.56,0,119,8590,2410,9500,0.8,20810,31.9
2.64,0,200,7280,1567,7500,0.53,20430,42.9
3.04,0,190,7890,1591,8000,0.5,,
3.51,0,300,7200,1367,6700,0.52,19510,52.9
4.33,0,500,5810,1828,7000,0.65,19190,63.3
5.65,0,480,12600,1320,9500,0.41,18370,77
6.08,0,500,19800,927,9500,0.29,,
6.71,0,620,25000,794,9800,0.25,17890,84.1
7.5,0,1100,12000,1328,9100,0.41,17120,90.4
8.77,0,1030,6410,1657,6400,0.54,,
9.77,0,1000,5550,1456,6500,0.55,15450,95
10.77,0,900,4550,1636,4500,0.48,,
12.07,0,670,3640,1457,3300,0.59,13920,93.2
12.67,0,700,3270,1767,3200,0.55,,
14.04,0,800,3300,1733,3500,0.66,,
14.79,0,420,1950,2068,3000,1,12880,69.1
0.04,0.89,480,9540,1856,9300,0.6,,20.5
0.41,0.73,650,8200,1950,9100,0.6,,
0.86,0.65,420,13500,1510,9500,0.48,,28
1.87,0.76,500,12840,1255,9000,0.42,,43.3
2.91,0.96,750,12600,1195,8700,0.4,,54.9
3.33,0.93,980,12250,1137,8800,0.37,,59.2
3.73,0.96,1000,12900,1092,8400,0.33,,63.6
4.71,0.73,650,21700,702,9000,0.27,,78.3
5.8,0.62,800,28500,556,9000,0.18,,84.8
7.23,0.78,620,31900,664,9800,0.21,,92.3
7.95,0.71,900,4250,1572,4100,0.6,,94.8
8.65,0.92,1080,5930,1752,6600,0.6,,101.4
9.9,0.9,630,2940,1552,2600,0.5,,97
10.88,0.96,840,4020,1720,4200,0.57,,85.9
11.62,0.88,820,2770,1500,2300,0.55,,70.3
12.92,0.83,520,2040,1607,1900,0.6,,57.7
14.02,0.9,400,2370,1700,2700,0.7,,53.2
14.65,0.95,260,1680,3000,3300,1.2,,68.2
0.02,2.81,550,13320,1304,9300,0.4,20130,41.5
0.92,2.88,800,11400,1266,8400,0.36,,
1.92,2.87,500,7300,1506,7100,0.46,19530,60.6
2.84,2.94,1100,14030,1020,8700,0.33,,71.6
3.33,2.87,900,12500,923,7300,0.32,,78.5
3.9,2.57,1210,15600,646,6800,0.2,17870,86.3
4.66,2.81,1300,33650,477,8700,0.15,,89.8
5.58,2.74,1400,53800,327,9100,0.099,16770,94.2
6.74,2.78,900,14000,721,6100,0.25,,99.1
7.4,2.73,1220,6750,1445,6400,0.5,14940,97.7
8.99,2.6,1220,4400,1492,3800,0.51,,97.5
9.5,2.7,1350,7720,1118,5300,0.36,13520,91.2
10.76,2.79,1400,11300,762,5200,0.22,,69
11.96,2.7,1020,7460,693,3100,0.23,11620,63.8
13.11,2.68,620,3070,1462,2400,0.32,,
13.75,2.74,430,1640,,,,,
14.84,2.53,340,1060,,,,,
8.34,3.45,1200,10100,980,6100,0.3,,86.5
8.9,3.48,1800,14300,887,7000,0.3,,84.1
9.39,3.52,2000,13800,702,5500,0.22,,75.4
10.36,3.6,2000,7300,96,500,0.07,,72.8
0,4.72,500,13300,1092,8700,0.35,19230,57.8
0.2,4.74,700,15770,1106,9100,0.36,19180,61.1
0.65,4.76,730,11670,1193,8200,0.4,18820,66.9
1.66,4.78,750,8200,1283,6600,0.45,18400,75
2.71,4.69,700,12450,804,6700,0.28,17390,89.8
3.1,4.73,900,13500,700,6100,0.22,,91.2
3.65,4.57,900,24400,603,8100,0.2,16700,94.7
4.84,4.46,1200,43000,328,8300,0.1,15420,102.8
5.54,4.69,1800,36500,335,8500,0.1,,100.7
6.54,4.66,1000,16150,620,6700,0.2,14350,97.7
7.62,4.75,1000,14000,825,7400,0.25,13170,91.4
9,4.71,5000,82000,188,7100,0.054,,66.5
9.61,4.72,5000,79500,212,8000,0.051,11750,76.3
9.98,4.71,3500,69800,262,8600,0.07,,
10.58,4.41,2800,11500,403,3000,0.16,10720,82.9
11.25,4.79,1600,17500,496,5700,0.17,,
12.1,4.51,570,1540,,,,8280,112.8
14.19,4.56,292,525,,,,,
8.57,5.61,6500,20500,522,3900,0.2,,74.7
8.78,5.59,14000,78600,113,4400,0.05,,
9.37,5.59,28400,85300,87,4900,0.038,,83.5
9.62,5.38,35100,117500,28,3350,0.022,11000,81.2
10,5.57,14300,88200,106,4500,0.042,,95.8
10.38,5.58,16000,19500,16,300,0.015,,
10.69,5.39,5200,25600,108,3800,0.091,,
11.63,5.35,1300,4590,293,1950,0.25,,98.5
8.4,6.09,6000,22500,331,4600,0.11,,76.5
9.2,6.21,9000,45000,151,4300,0.07,,
9.42,6.11,14000,75000,87,4200,0.042,8820,
9.66,6.21,27300,162000,29,4350,0.02,,
10.31,6.09,6700,21000,92,3500,0.09,,110.4
10.66,6.17,2900,3800,16,130,0.03,,
0.05,6.56,400,4500,2072,5820,0.67,18870,
0.47,6.47,550,3770,2085,5400,0.65,,
1.7,6.45,770,6100,1350,5300,0.45,16550,97.4
3.66,6.2,2200,20700,423,5900,0.15,14370,
5.53,6.44,2750,40000,295,6800,0.09,13680,
6.69,6.6,4000,11500,576,4300,0.23,12850,
7.36,6.4,4000,12400,532,4500,0.22,12250,75.1
9.68,6.43,20300,91300,36,3150,0.035,9020,106.5
12.15,6.32,510,1520,856,1750,0.7,,
12.84,6.42,230,460,,,,,
13.52,6.46,80,310,,,,,
8.83,7.09,8500,45500,70,3750,0.048,,
9.3,7.1,13100,81900,38,4100,0.039,,
9.8,6.86,7800,16350,74,1750,0.068,,
10.26,7.08,1750,2000,100,240,0.1,,
0,7.37,440,7250,1472,7100,0.44,18380,75.8
0.74,7.43,270,4190,1422,4100,0.49,,97.8
2.43,7.29,200,8750,947,5700,0.3,,98.2
3.34,7.28,1400,23600,317,5000,0.12,14700,103.1
4.49,7.39,1600,11150,877,5200,0.21,,104.6
5.32,7.58,1550,11500,740,5340,0.23,12300,85.1
7.24,7.46,2500,11300,492,3300,0.17,10580,85.1
8.21,7.56,5000,21500,91,2650,0.067,,103.6
8.57,7.54,6000,30500,46,2040,0.035,,106.5
9.49,7.22,6000,13800,127,2420,0.1,8110,122.3
9.98,7.46,2600,5600,282,2050,0.23,,135.1
10.87,7.4,1170,2850,508,1950,0.47,5850,143
0.05,8.63,260,1930,1582,1800,0.67,16130,99.8
0.9,8.94,760,8500,1100,5500,0.43,15210,98.2
1.65,8.83,1100,13500,765,6100,0.22,,95
2.62,8.77,1300,4250,1044,2700,0.38,1085,90
3.55,8.77,900,8850,870,4100,0.25,,89
4.46,8.85,1720,5450,383,2900,0.25,10740,95.4
5.04,8.7,1400,3060,248,880,0.2,,
6.31,8.88,1920,8100,223,2600,0.14,,
7.35,9.09,2600,12300,171,2930,0.12,8100,116.9
7.93,8.91,2650,12700,233,3450,0.15,,128.1
8.99,8.84,2200,5050,402,2450,0.31,5570,144.8
9.89,9,650,1620,,,,4140,163.9
10.68,8.53,230,720,,,,3360,178.5
11.48,8.85,23,30,,,,,
0,11.6,600,2400,,,,15770,99.2
0.62,11.49,900,15900,,,,14410,
1.52,11.31,1100,10650,,,,13200,89.8
2.39,11.55,720,3980,,,,,
3.23,11.75,1150,8300,,,,10840,98.4
4.11,11.63,1100,5700,,,,,
4.98,11.69,1300,6850,,,,7320,130.6
5.81,11.35,1600,4200,,,,,
6.64,11.43,1130,2580,,,,4040,156.2
0.01,13.29,380,12200,,,,13830,
0.79,13.23,400,9850,,,,,91.3
1.55,13.39,640,9800,,,,12350,94.4
2.41,13.11,760,7100,,,,,
3.28,13.12,820,5700,,,,7370,128.5
3.95,13.55,1230,5400,,,,,
4.95,13.69,480,1060,,,,2720,160.2
6.64,13.19,1.8,1.8,,,,176,182.5

File: 3_Dataset_preprocessed.csv
Si,Al,Fe,Log(initial permeability),Log(max permeability),Losses,Remanent induction,Coercivity,Saturation polarization,Resistivity
0,0,100,4.941642423,7.590852124,8640,9000,230.77,2.152,10.5
0.3,0,99.7,4.919980926,8.258422462,4980,9300,129.71,2.133,14.7
0.7,0,99.3,4.86753445,8.885994315,2715,9400,71.62,2.119,23.1
1.6,0,98.4,4.779123493,9.058354015,2410,9500,63.66,2.081,31.9
2.6,0,97.4,5.298317367,8.892886141,1567,7500,42.18,2.043,42.9
3,0,97,5.247024072,8.973351414,1591,8000,39.79,,
3.5,0,96.5,5.703782475,8.881836305,1367,6700,41.38,1.951,52.9
4.3,0,95.7,6.214608098,8.66733585,1828,7000,51.73,1.919,63.3
5.6,0,94.4,6.173786104,9.441452093,1320,9500,32.63,1.837,77
6.1,0,93.9,6.214608098,9.893437217,927,9500,23.08,,
6.7,0,93.3,6.429719478,10.1266311,794,9800,19.89,1.789,84.1
7.5,0,92.5,7.003065459,9.392661929,1328,9100,32.63,1.712,90.4
8.8,0,91.2,6.937314081,8.76561455,1657,6400,42.97,,
9.8,0,90.2,6.907755279,8.621553207,1456,6500,43.77,1.545,95
10.8,0,89.2,6.802394763,8.422882512,1636,4500,38.2,,
12.1,0,87.9,6.507277712,8.199738961,1457,3300,46.95,1.392,93.2
12.7,0,87.3,6.551080335,8.092545264,1767,3200,43.77,,
14,0,86,6.684611728,8.101677747,1733,3500,52.52,,
14.8,0,85.2,6.040254711,7.575584652,2068,3000,79.58,1.288,69.1
0,0.9,99.1,6.173786104,9.163248764,1856,9300,47.75,,20.5
0.4,0.7,98.9,6.476972363,9.011889433,1950,9100,47.75,,
0.9,0.6,98.5,6.040254711,9.510444964,1510,9500,38.2,,28
1.9,0.8,97.3,6.214608098,9.460320577,1255,9000,33.42,,43.3
2.9,1,96.1,6.620073207,9.441452093,1195,8700,31.83,,54.9
3.3,0.9,95.8,6.887552572,9.413281216,1137,8800,29.44,,59.2
3.7,1,95.3,6.907755279,9.46498259,1092,8400,26.26,,63.6
4.7,0.7,94.6,6.476972363,9.98506754,702,9000,21.49,,78.3
5.8,0.6,93.6,6.684611728,10.25765937,556,9000,14.32,,84.8
7.2,0.8,92,6.429719478,10.37036129,664,9800,16.71,,92.3
8,0.7,91.3,6.802394763,8.354674262,1572,4100,47.75,,94.8
8.6,0.9,90.5,6.98471632,8.687779492,1752,6600,47.75,,101.4
9.9,0.9,89.2,6.445719819,7.98616486,1552,2600,39.79,,97
10.9,1,88.1,6.733401892,8.299037182,1720,4200,45.36,,85.9
11.6,0.9,87.5,6.70930434,7.926602599,1500,2300,43.77,,70.3
12.9,0.8,86.3,6.253828812,7.620705087,1607,1900,47.75,,57.7
14,0.9,85.1,5.991464547,7.770645234,1700,2700,55.7,,53.2
14.6,1,84.4,5.560681631,7.426549072,3000,3300,95.49,,68.2
0,2.8,97.2,6.309918278,9.497021944,1304,9300,31.83,2.013,41.5
0.9,2.9,96.2,6.684611728,9.341368634,1266,8400,28.65,,
1.9,2.9,95.2,6.214608098,8.895629627,1506,7100,36.61,1.953,60.6
2.8,2.9,94.3,7.003065459,9.548953173,1020,8700,26.26,,71.6
3.3,2.9,93.8,6.802394763,9.433483923,923,7300,25.46,,78.5
3.9,2.6,93.5,7.098375639,9.655026193,646,6800,15.92,1.787,86.3
4.7,2.8,92.5,7.170119543,10.42376834,477,8700,11.94,,89.8
5.6,2.7,91.7,7.244227516,10.89302875,327,9100,7.88,1.677,94.2
6.7,2.8,90.5,6.802394763,9.546812609,721,6100,19.89,,99.1
7.4,2.7,89.9,7.106606138,8.817297784,1445,6400,39.79,1.494,97.7
9,2.6,88.4,7.106606138,8.38935982,1492,3800,40.58,,97.5
9.5,2.7,87.8,7.207859871,8.951569643,1118,5300,28.65,1.352,91.2
10.8,2.8,86.4,7.244227516,9.332558005,762,5200,17.51,,69
12,2.7,85.3,6.927557906,8.917310693,693,3100,18.3,1.162,63.8
13.1,2.7,84.2,6.429719478,8.029432841,1462,2400,25.46,,
13.8,2.7,83.5,6.063785209,7.402451521,,,,,
14.8,2.5,82.7,5.828945618,6.966024187,,,,,
8.3,3.4,88.3,7.090076836,9.220290703,980,6100,23.87,,86.5
8.9,3.5,87.6,7.495541944,9.568014816,887,7000,23.87,,84.1
9.4,3.5,87.1,7.60090246,9.532423871,702,5500,17.51,,75.4
10.4,3.6,86,7.60090246,8.895629627,96,500,5.57,,72.8
0,4.7,95.3,6.214608098,9.495519314,1092,8700,27.85,1.923,57.8
0.2,4.7,95.1,6.551080335,9.66586468,1106,9100,28.65,1.918,61.1
0.6,4.8,94.6,6.593044534,9.364776725,1193,8200,31.83,1.882,66.9
1.7,4.8,93.5,6.620073207,9.011889433,1283,6600,35.81,1.84,75
2.7,4.7,92.6,6.551080335,9.429475902,804,6700,22.28,1.739,89.8
3.1,4.7,92.2,6.802394763,9.510444964,700,6100,17.51,,91.2
3.6,4.6,91.8,6.802394763,10.10233841,603,8100,15.92,1.67,94.7
4.8,4.5,90.7,7.090076836,10.66895539,328,8300,7.96,1.542,102.8
5.5,4.7,89.8,7.495541944,10.50506754,335,8500,7.96,,100.7
6.5,4.7,88.8,6.907755279,9.689675329,620,6700,15.92,1.435,97.7
7.6,4.8,87.6,6.907755279,9.546812609,825,7400,19.89,1.317,91.4
9,4.7,86.3,8.517193191,11.31447453,188,7100,4.3,,66.5
9.6,4.7,85.7,8.517193191,11.2835123,212,8000,4.06,1.175,76.3
10,4.7,85.3,8.160518247,11.15338929,262,8600,5.57,,
10.6,4.4,85,7.937374696,9.350102314,403,3000,12.73,1.072,82.9
11.2,4.8,84,7.377758908,9.76995616,496,5700,13.53,,
12.1,4.5,83.4,6.345636361,7.339537695,,,,0.828,112.8
14.2,4.6,81.2,5.676753802,6.263398263,,,,,
8.6,5.6,85.8,8.779557456,9.928180165,522,3900,15.92,,74.7
8.8,5.6,85.6,9.546812609,11.27212698,113,4400,3.98,,
9.4,5.6,85,10.25414442,11.35392973,87,4900,3.02,,83.5
9.6,5.4,85,10.46595641,11.67419361,28,3350,1.75,1.1,81.2
10,5.6,84.4,9.568014816,11.38736224,106,4500,3.34,,95.8
10.4,5.6,84,9.680344001,9.878169745,16,300,1.19,,
10.7,5.4,83.9,8.556413905,10.15034763,108,3800,7.24,,
11.6,5.4,83,7.170119543,8.431635303,293,1950,19.89,,98.5
8.4,6.1,85.5,8.699514748,10.02127059,331,4600,8.75,,76.5
9.2,6.2,84.6,9.104979856,10.71441777,151,4300,5.57,,
9.4,6.1,84.5,9.546812609,11.22524339,87,4200,3.34,0.882,
9.7,6.2,84.1,10.21464198,11.99535161,29,4350,1.59,,
10.3,6.1,83.6,8.809862805,9.952277717,92,3500,7.16,,110.4
10.7,6.2,83.1,7.972466016,8.242756346,16,130,2.39,,
0,6.6,93.4,5.991464547,8.411832676,2072,5820,53.32,1.887,
0.5,6.5,93,6.309918278,8.23483028,2085,5400,51.73,,
1.7,6.4,91.9,6.646390515,8.71604405,1350,5300,35.81,1.655,97.4
3.7,6.2,90.1,7.696212639,9.937888979,423,5900,11.94,1.437,
5.5,6.4,88.1,7.919356191,10.59663473,295,6800,7.16,1.368,
6.7,6.6,86.7,8.29404964,9.350102314,576,4300,18.3,1.285,
7.4,6.4,86.2,8.29404964,9.425451752,532,4500,17.51,1.225,75.1
9.7,6.4,83.9,9.918376165,11.42190607,36,3150,2.79,0.902,106.5
12.2,6.3,81.5,6.234410726,7.326465614,856,1750,55.7,,
12.8,6.4,80.8,5.438079309,6.131226489,,,,,
13.5,6.5,80,4.382026635,5.736572297,,,,,
8.8,7.1,84.1,9.047821442,10.7254676,70,3750,3.82,,
9.3,7.1,83.6,9.480367509,11.31325427,38,4100,3.1,,
9.8,6.9,83.3,8.961879013,9.701983176,74,1750,5.41,,
10.3,7.1,82.6,7.467371067,7.60090246,100,240,7.96,,
0,7.4,92.6,6.086774727,8.888756748,1472,7100,35.01,1.838,75.8
0.7,7.4,91.9,5.598421959,8.340456013,1422,4100,38.99,,97.8
2.4,7.3,90.3,5.298317367,9.076808979,947,5700,23.87,,98.2
3.3,7.3,89.4,7.244227516,10.06900199,317,5000,9.55,1.47,103.1
4.5,7.4,88.1,7.377758908,9.319194777,877,5200,16.71,,104.6
5.3,7.6,87.1,7.34601021,9.350102314,740,5340,18.3,1.23,85.1
7.2,7.5,85.3,7.824046011,9.332558005,492,3300,13.53,1.058,85.1
8.2,7.6,84.2,8.517193191,9.975808214,91,2650,5.33,,103.6
8.6,7.5,83.9,8.699514748,10.32548196,46,2040,2.79,,106.5
9.5,7.2,83.3,8.699514748,9.532423871,127,2420,7.96,0.811,122.3
10,7.5,82.5,7.863266724,8.630521877,282,2050,18.3,,135.1
10.9,7.4,81.7,7.064759028,7.955074273,508,1950,37.4,0.585,143
0,8.6,91.4,5.560681631,7.565275282,1582,1800,53.32,1.613,99.8
0.9,8.9,90.2,6.633318433,9.047821442,1100,5500,34.22,1.521,98.2
1.6,8.8,89.6,7.003065459,9.510444964,765,6100,17.51,,95
2.6,8.8,88.6,7.170119543,8.354674262,1044,2700,30.24,1.085,90
3.6,8.8,87.6,6.802394763,9.088172738,870,4100,19.89,,89
4.5,8.8,86.7,7.45007957,8.603370888,383,2900,19.89,1.074,95.4
5,8.7,86.3,7.244227516,8.026170195,248,880,15.92,,
6.3,8.9,84.8,7.560080465,8.999619341,223,2600,11.14,,
7.4,9.1,83.5,7.863266724,9.417354541,171,2930,9.55,0.81,116.9
7.9,8.9,83.2,7.882314919,9.449357272,233,3450,11.94,,128.1
9,8.8,82.2,7.696212639,8.527143522,402,2450,24.67,0.557,144.8
9.9,9,81.1,6.476972363,7.390181428,,,,0.414,163.9
10.7,8.5,80.8,5.438079309,6.579251212,,,,0.336,178.5
11.5,8.8,79.7,3.135494216,3.401197382,,,,,
0,11.6,88.4,6.396929655,7.783224016,,,,1.577,99.2
0.6,11.5,87.9,6.802394763,9.674074388,,,,1.441,
1.5,11.3,87.2,7.003065459,9.273315171,,,,1.32,89.8
2.4,11.6,86,6.579251212,8.289037098,,,,,
3.2,11.8,85,7.047517221,9.024010794,,,,1.084,98.4
4.1,11.6,84.3,7.003065459,8.648221454,,,,,
5,11.7,83.3,7.170119543,8.832003931,,,,0.732,130.6
5.8,11.4,82.8,7.377758908,8.342839804,,,,,
6.6,11.4,82,7.029972912,7.855544678,,,,0.404,156.2
0,13.3,86.7,5.940171253,9.409191231,,,,1.383,
0.8,13.2,86,5.991464547,9.195226734,,,,,91.3
1.6,13.4,85,6.461468176,9.190137665,,,,1.235,94.4
2.4,13.1,84.5,6.633318433,8.867850063,,,,,
3.3,13.1,83.6,6.70930434,8.648221454,,,,0.737,128.5
4,13.6,82.4,7.114769448,8.594154233,,,,,
5,13.7,81.3,6.173786104,6.966024187,,,,0.272,160.2
